Repository: pypi-data/pypi-mirror-397

# PyPI code 397

This repository is part of a project to make all code in PyPI as accessible as possible. For more information 
on the project and to find out how to utilise this data, see the website: https://py-code.org/

This repo contains 25049 packages uploaded to PyPI between 
2025-12-15 16:30 and 2025-12-17 16:48.

The repo is 77% (19498/25049) complete.

Package contents can be found [in the code branch](https://github.com/pypi-data/pypi-mirror-397/tree/code/packages).

A browsable package list for all repositories [all packages here](https://py-code.org/repositories/pypi-mirror-397).

File: packages/h2integrate/h2integrate-0.5.0-py3-none-any.whl/h2integrate/converters/iron/martin_ore/perf_inputs.csv
Product,Name,Type,Unit,Northshore,United,Hibbing,Minorca,Tilden
std_taconite_pellets,Latitude,location,deg N,47.29415278,47.34858889,47.53,47.55833333,46.48333333
std_taconite_pellets,Longitude,location,deg E,-91.25649444,-92.58361944,-92.91,-92.525,-87.66666667
std_taconite_pellets,Crude ore processed,capacity,wltpy,17000000,15000000,24000000,8600000,20500000
std_taconite_pellets,Ore pellets produced,capacity,wltpy,4540000,4600000,6300000,2790000,7700000
std_taconite_pellets,Percent recovery,capacity,wt %,26.70588235,30.66666667,26.25,32.44186047,37.56097561
std_taconite_pellets,Estimated Reserves,capacity,mlt,1158,774.6,109,109.7,520
std_taconite_pellets,ROM Fe3O4 Content,minerology,wt %,24.6,22.3,18.7,23.8,34.7
std_taconite_pellets,Pellet Fe Content,chemistry,wt %,65,65.27,66.1,62.66,61
std_taconite_pellets,Pellet SiO2 Content,chemistry,wt %,4.8,5.3,4.5,4.21,4.9
std_taconite_pellets,Crusher Power,energy use,kWh/LT pellet,9.79,8.35,7.7,9.09,8.38
std_taconite_pellets,Concentrator Power,energy use,kWh/LT pellet,72.68,65.92,107.89,67.63,51.011
std_taconite_pellets,Pellet Plant Power,energy use,kWh/LT pellet,40.88,32.95,47.45,49.51,21.09
std_taconite_pellets,Size distribution min,size,mm,9.5,9.5,9.5,9.5,9.5
std_taconite_pellets,Size distribution min,size,mm,12.5,12.5,12.5,12.5,12.5
drg_taconite_pellets,Latitude,location,deg N,47.29415278,47.34858889,47.53,47.55833333,46.48333333
drg_taconite_pellets,Longitude,location,deg E,-91.25649444,-92.58361944,-92.91,-92.525,-87.66666667
drg_taconite_pellets,Crude ore processed,capacity,wltpy,17000000,15000000,24000000,0,0
drg_taconite_pellets,Ore pellets produced,capacity,wltpy,4540000,4600000,6300000,0,0
drg_taconite_pellets,Percent recovery,capacity,wt %,26.70588235,30.66666667,26.25,0,0
drg_taconite_pellets,Estimated Reserves,capacity,mlt,1158,774.6,109,0,0
drg_taconite_pellets,ROM Fe3O4 Content,minerology,wt %,24.6,22.3,18.7,0,0
drg_taconite_pellets,Pellet Fe Content,chemistry,wt %,67.35,67.63,68.49,0,0
drg_taconite_pellets,Pellet SiO2 Content,chemistry,wt %,2,2,2,0,0
drg_taconite_pellets,Crusher Power,energy use,kWh/LT pellet,10.495,11.62986352,9.874412425,0,0
drg_taconite_pellets,Concentrator Power,energy use,kWh/LT pellet,72.68,65.92,107.89,0,0
drg_taconite_pellets,Pellet Plant Power,energy use,kWh/LT pellet,42.445,53.69362276,45.58892498,0,0
drg_taconite_pellets,Size distribution min,size,mm,9.5,9.5,9.5,0,0
drg_taconite_pellets,Size distribution min,size,mm,12.5,12.5,12.5,0,0

File: packages/h2integrate/h2integrate-0.5.1-py3-none-any.whl/h2integrate/converters/iron/martin_ore/cost_inputs.csv
Product,Name,Type,Unit,Northshore,United,Hibbing,Minorca,Tilden
std_taconite_pellets,Latitude,location,deg N,47.29415278,47.34858889,47.53,47.55833333,46.48333333
std_taconite_pellets,Longitude,location,deg E,-91.25649444,-92.58361944,-92.91,-92.525,-87.66666667
std_taconite_pellets,Crude ore processed,capacity,wltpy,17000000,15000000,24000000,8600000,20500000
std_taconite_pellets,Ore pellets produced,capacity,wltpy,4540000,4600000,6300000,2790000,7700000
std_taconite_pellets,Estimated Reserves,capacity,mlt,1158,774.6,109,109.7,520
std_taconite_pellets,Buildings and other structures,capital,2021 $,802586723.3,782080397.9,1078561311,552238204.9,1340439971
std_taconite_pellets,Mineral exploration and development,capital,2021 $,92838867.94,90466807.72,124762107.6,63879912.64,155054807
std_taconite_pellets,Mineral land and rights,capital,2021 $,1041461.66,1014852.01,1399574.925,716601.5841,1739396.873
std_taconite_pellets,Mining,variable opex,2021 $ per wlt pellet,16.875,15.49,19.87,16.84,15.3
std_taconite_pellets,Processing,variable opex,2021 $ per wlt pellet,40.135,37.62,34.57,45.56,42.79
std_taconite_pellets,Site administration,variable opex,2021 $ per wlt pellet,2.37,2.14,2.3,2.2,2.84
std_taconite_pellets,New equipment purchases,variable opex,2021 $ per wlt pellet,4.2,4.46,4.54,5.63,4.65
std_taconite_pellets,General/other,variable opex,2021 $ per wlt pellet,8.165,9.29,8.2,10.1,5.07
drg_taconite_pellets,Latitude,location,deg N,47.29415278,47.34858889,47.53,47.55833333,46.48333333
drg_taconite_pellets,Longitude,location,deg E,-91.25649444,-92.58361944,-92.91,-92.525,-87.66666667
drg_taconite_pellets,Crude ore processed,capacity,wltpy,17000000,15000000,24000000,0,0
drg_taconite_pellets,Ore pellets produced,capacity,wltpy,4540000,4600000,6300000,0,0
drg_taconite_pellets,Estimated Reserves,capacity,mlt,1158,774.6,109,0,0
drg_taconite_pellets,Buildings and other structures,capital,2021 $,1012588246,1118066189,949301480.9,0,0
drg_taconite_pellets,Mineral exploration and development,capital,2021 $,117130702.2,129331817,109810033.3,0,0
drg_taconite_pellets,Mineral land and rights,capital,2021 $,1313966.21,1450837.691,1231843.322,0,0
drg_taconite_pellets,Mining,variable opex,2021 $ per wlt pellet,22.1175,26.60498583,22.58913891,0,0
drg_taconite_pellets,Processing,variable opex,2021 $ per wlt pellet,43.8175,51.61628024,43.8251436,0,0
drg_taconite_pellets,Site administration,variable opex,2021 $ per wlt pellet,4.515,5.521117114,4.687740946,0,0
drg_taconite_pellets,New equipment purchases,variable opex,2021 $ per wlt pellet,4.2,4.46,4.54,0,0
drg_taconite_pellets,General/other,variable opex,2021 $ per wlt pellet,15.8675,15.39868427,13.07435456,0,0
